Repository: amandaszporer/fiber-mopa-simulator

# Yb-Doped Fiber MOPA Simulator

Simulation of a 3-stage Ytterbium-doped fiber Master Oscillator Power Amplifier (MOPA) system for generating high-power pulsed laser light at 1064 nm.

Built for BGU engineering project **p-2026-158**.

## Target Specifications

| Parameter       | Range              |
|-----------------|--------------------|
| Average power   | 22.5 -- 70 W       |
| Peak power      | 15 -- 50 kW        |
| Pulse duration  | 4 -- 8 ns          |
| Wavelength      | 1064 nm            |
| Rep rate        | 10 Hz -- 100 kHz   |

## Quick Start

**Prerequisites:** Python 3.10+ with `numpy`, `scipy`, and `matplotlib` (the BVP solver and spectral arrays need numpy/scipy; matplotlib renders the report plots). Install via:

```bash
python3 -m venv .venv && source .venv/bin/activate
pip install -r requirements.txt
```

Run:

```bash
python simulate.py                                     # default config, Mode B auto-dispatch (Mode A at high rep, Level 5 B1+B2 at low rep)
python simulate.py --plots                             # also write the diagnostic PNGs
python simulate.py --steady                            # force Mode A (steady-state BVP) regardless of rep rate
python simulate.py --force-b2 --plots                  # force B1+B2 even at high rep — adds pulse_shape.png
python simulate.py --config examples/my_system.json    # run a different system file
python simulate.py -o some/dir                         # choose where summary.txt + figures go
python simulate.py --lab                               # interactive lab continuation mode
python examples/run_example.py                         # round-trip load -> tweak -> rerun -> save demo
python -m pytest ase/tests/ -v                         # ASE solver validation suite
python -m pytest validation/ -v                        # PyFiberAmp / Świderski cross-validation suite
```

The default config is `examples/bgu_3stage_mopa.json`. The terminal prints the report; without `-o`, output is written to a timestamped subdirectory under `report/` (`summary.txt` always; with `--plots`, five PNGs: power evolution, amplifier details, ASE spectra, BPF spectra, nonlinear margins — plus `pulse_shape.png` when `--force-b2` is used).

### Graphical interface

A Streamlit front-end wraps the same engine (no engine code is duplicated — it calls `framework.Simulator` / `SystemConfig`, the `components.py` registry, and `utils/plotting.py`). Launch from the project root:

```bash
streamlit run app.py
```

Three pages: **Home** (overview), **Builder** (assemble/edit a system visually), and **Run & Results** (run a config and view the plots). Requires the GUI dependencies in `requirements.txt` (`streamlit`, `streamlit-sortables`).

In lab mode (`--lab`), enter measured values after completing a real amplifier stage. The simulator continues from that point, letting you compare predicted vs measured performance and plan pump settings for remaining stages. The forward ASE spectrum at the handoff point is taken from a fresh theoretical run through the completed stages, since ASE cannot be measured directly.

## Project Structure

```
components.py                Signal, passive components, BandpassFilter, Amplifier (delegates ASE physics to ase/)
framework.py                 SystemConfig (JSON load/save) + Simulator (runs the chain, builds the report + V&V)
simulate.py                  CLI driver: loads a SystemConfig, runs it, writes summary.txt and (with --plots) figures
app.py                       Streamlit GUI entry point (streamlit run app.py) — thin front-end over the engine
gui/                         Streamlit pages + widgets (home, builder, results, state, units)
utils/plotting.py            Matplotlib report figures (power evolution, amplifier details, ASE/BPF spectra, NL margins, pulse shape)
examples/                    Saved system configs (JSON) + run_example.py round-trip demo
ase/                         Spectrally-resolved bidirectional ASE solver package
ase/data/                    Yb cross-section CSVs (measured Melkumov aluminosilicate dataset + raw pm² provenance)
ase/tests/                   pytest validation suite (python -m pytest ase/tests/ -v)
validation/                  External cross-validation (PyFiberAmp, Świderski 2008) + its own pytest suite + README
docs/physics_spec.md              Physics reference (gain modeling, cross-sections, fiber params, NL effects)
docs/computation_walkthrough.md   Step-by-step guide to gain & nonlinear calculations (no programming knowledge required)
docs/ase.md                       ASE documentation — specification (Part I) + walkthrough (Part II), one file
docs/CHANGELOG.md                 Dated record of notable changes (this repo is the cross-session source of truth)
report/                      Generated outputs in timestamped subdirectories (git-ignored)
```

File: ase/data/cross_sections_yb.csv
# Yb-doped ALUMINOSILICATE silica fiber cross-sections (host match for
# Coherent/Nufern SM-YDF-5/130-VIII). Measured data, NOT hand-traced.
#
# PRIMARY DATA SOURCE (full numeric table; NOT peer-reviewed preprint):
#   M.A. Melkumov, I.A. Bufetov, K.S. Kravtsov, A.V. Shubin, E.M. Dianov,
#   'Absorption and emission cross section of Yb3+ ions in Al2O3 and P2O5
#   doped fibers', FORC Preprint No. 5, Moscow, 2004; arXiv:1502.02885,
#   Appendix 2, aluminosilicate ('AC'/AS) columns.
# PEER-REVIEWED VERSION (shorter, does NOT contain this table):
#   Mel'kumov et al., 'Lasing parameters of ytterbium-doped fibres doped
#   with P2O5 and Al2O3', Quantum Electronics 34(9), 843-848 (2004),
#   DOI 10.1070/QE2004v034n09ABEH002688.
# Host: Al2O3-silica (1-2 wt% Al, 1-3 wt% Yb, small GeO2), MCVD.
# tau = 0.83e-3 s. T = 293 K. Absorption/emission peak (zero line) = 976.0 nm.
# Central abs FWHM 7.7 nm. Peak sigma_a(976)=2.69e-24 m^2, sigma_e/sigma_a|peak=1.10.
# Long-wavelength (>~1000 nm) absorption is McCumber-derived in the source.
# Grid: ~4 nm spacing, 1 nm near the peak (968-986 nm). Range 848-1180 nm.
# Converted from published pm^2 (melkumov_AS_raw.csv) by sigma_m2 = sigma_pm2 * 1e-24.
# Regenerate with `python -m ase.cross_sections`.
# Columns: lambda_nm, sigma_a_m2, sigma_e_m2
lambda_nm,sigma_a_m2,sigma_e_m2
848.0,3.300000e-26,2.200000e-29
852.0,4.100000e-26,3.500000e-29
856.0,5.700000e-26,6.300000e-29
860.0,7.500000e-26,1.100000e-28
864.0,9.000000e-26,1.700000e-28
868.0,1.100000e-25,2.700000e-28
872.0,1.400000e-25,4.400000e-28
876.0,1.700000e-25,6.900000e-28
880.0,2.100000e-25,1.100000e-27
884.0,2.600000e-25,1.700000e-27
888.0,3.100000e-25,2.600000e-27
892.0,3.700000e-25,3.900000e-27
896.0,4.300000e-25,5.800000e-27
900.0,5.000000e-25,8.600000e-27
904.0,5.700000e-25,1.200000e-26
908.0,6.200000e-25,1.700000e-26
912.0,6.500000e-25,2.200000e-26
916.0,6.500000e-25,2.900000e-26
920.0,6.200000e-25,3.400000e-26
924.0,5.700000e-25,3.900000e-26
928.0,5.100000e-25,4.400000e-26
932.0,4.400000e-25,4.800000e-26
936.0,3.800000e-25,5.000000e-26
940.0,3.200000e-25,5.300000e-26
944.0,2.800000e-25,5.700000e-26
948.0,2.400000e-25,6.200000e-26
952.0,2.300000e-25,7.400000e-26
956.0,2.400000e-25,9.500000e-26
960.0,2.600000e-25,1.300000e-25
964.0,2.800000e-25,1.700000e-25
968.0,3.500000e-25,2.600000e-25
969.0,4.400000e-25,3.400000e-25
970.0,5.700000e-25,4.600000e-25
971.0,8.300000e-25,7.000000e-25
972.0,1.210000e-24,1.080000e-24
973.0,1.680000e-24,1.580000e-24
974.0,2.170000e-24,2.140000e-24
975.0,2.550000e-24,2.650000e-24
976.0,2.690000e-24,2.970000e-24
977.0,2.530000e-24,2.940000e-24
978.0,2.220000e-24,2.710000e-24
979.0,1.770000e-24,2.280000e-24
980.0,1.320000e-24,1.780000e-24
981.0,9.100000e-25,1.290000e-24
982.0,6.100000e-25,9.100000e-25
983.0,4.300000e-25,6.700000e-25
984.0,3.200000e-25,5.300000e-25
985.0,2.600000e-25,4.500000e-25
986.0,2.300000e-25,4.100000e-25
988.0,1.800000e-25,3.600000e-25
992.0,1.400000e-25,3.300000e-25
996.0,1.100000e-25,3.300000e-25
1000.0,9.900000e-26,3.600000e-25
1004.0,9.200000e-26,4.000000e-25
1008.0,8.800000e-26,4.600000e-25
1012.0,8.400000e-26,5.300000e-25
1016.0,7.800000e-26,6.000000e-25
1020.0,7.000000e-26,6.500000e-25
1024.0,5.900000e-26,6.500000e-25
1028.0,4.900000e-26,6.500000e-25
1032.0,3.800000e-26,6.000000e-25
1036.0,2.900000e-26,5.500000e-25
1040.0,2.200000e-26,4.900000e-25
1044.0,1.600000e-26,4.400000e-25
1048.0,1.200000e-26,3.900000e-25
1052.0,9.000000e-27,3.500000e-25
1056.0,7.200000e-27,3.300000e-25
1060.0,5.700000e-27,3.100000e-25
1064.0,4.600000e-27,3.000000e-25
1068.0,3.800000e-27,2.900000e-25
1072.0,3.000000e-27,2.700000e-25
1076.0,2.400000e-27,2.600000e-25
1080.0,1.800000e-27,2.300000e-25
1084.0,1.500000e-27,2.200000e-25
1088.0,1.200000e-27,2.100000e-25
1092.0,9.500000e-28,1.900000e-25
1096.0,7.300000e-28,1.800000e-25
1100.0,5.600000e-28,1.600000e-25
1104.0,4.200000e-28,1.400000e-25
1108.0,3.200000e-28,1.200000e-25
1112.0,2.400000e-28,1.100000e-25
1116.0,1.900000e-28,9.800000e-26
1120.0,1.400000e-28,8.800000e-26
1124.0,1.100000e-28,7.600000e-26
1128.0,8.500000e-29,7.100000e-26
1132.0,6.300000e-29,6.100000e-26
1136.0,4.900000e-29,5.500000e-26
1140.0,3.600000e-29,4.700000e-26
1144.0,2.800000e-29,4.200000e-26
1148.0,2.000000e-29,3.500000e-26
1152.0,1.600000e-29,3.100000e-26
1156.0,1.100000e-29,2.700000e-26
1160.0,8.600000e-30,2.300000e-26
1164.0,6.800000e-30,2.100000e-26
1168.0,4.900000e-30,1.800000e-26
1172.0,3.500000e-30,1.400000e-26
1176.0,3.100000e-30,1.400000e-26
1180.0,2.200000e-30,1.200000e-26

File: ase/data/melkumov_AS_raw.csv
# Yb3+ absorption & emission cross-sections, ALUMINOSILICATE (AS) fiber.
# Source: M.A. Melkumov, I.A. Bufetov, K.S. Kravtsov, A.V. Shubin, E.M. Dianov,
#   'Absorption and emission cross section of Yb3+ ions in Al2O3 and P2O5 doped
#    fibers', Fiber Optics Research Center (FORC) Preprint No. 5, Moscow, 2004;
#    arXiv:1502.02885, Appendix 2 (Prilozhenie 2), AS ('AC') columns.
#   NOT peer-reviewed (preprint). Peer-reviewed short version w/o this table:
#   Quantum Electronics 34(9), 843-848 (2004), DOI 10.1070/QE2004v034n09ABEH002688.
# Host: Al2O3-doped silica (+small GeO2). tau=0.83 ms. T=293 K. zero line 976.0 nm.
# Units AS PUBLISHED: sigma in pm^2 = 1e-24 m^2. Grid ~4 nm (1 nm near peak 968-986).
lambda_nm,sigma_a_pm2,sigma_e_pm2
848.0,0.033,2.2e-05
852.0,0.041,3.5e-05
856.0,0.057,6.3e-05
860.0,0.075,0.00011
864.0,0.09,0.00017
868.0,0.11,0.00027
872.0,0.14,0.00044
876.0,0.17,0.00069
880.0,0.21,0.0011
884.0,0.26,0.0017
888.0,0.31,0.0026
892.0,0.37,0.0039
896.0,0.43,0.0058
900.0,0.5,0.0086
904.0,0.57,0.012
908.0,0.62,0.017
912.0,0.65,0.022
916.0,0.65,0.029
920.0,0.62,0.034
924.0,0.57,0.039
928.0,0.51,0.044
932.0,0.44,0.048
936.0,0.38,0.05
940.0,0.32,0.053
944.0,0.28,0.057
948.0,0.24,0.062
952.0,0.23,0.074
956.0,0.24,0.095
960.0,0.26,0.13
964.0,0.28,0.17
968.0,0.35,0.26
969.0,0.44,0.34
970.0,0.57,0.46
971.0,0.83,0.7
972.0,1.21,1.08
973.0,1.68,1.58
974.0,2.17,2.14
975.0,2.55,2.65
976.0,2.69,2.97
977.0,2.53,2.94
978.0,2.22,2.71
979.0,1.77,2.28
980.0,1.32,1.78
981.0,0.91,1.29
982.0,0.61,0.91
983.0,0.43,0.67
984.0,0.32,0.53
985.0,0.26,0.45
986.0,0.23,0.41
988.0,0.18,0.36
992.0,0.14,0.33
996.0,0.11,0.33
1000.0,0.099,0.36
1004.0,0.092,0.4
1008.0,0.088,0.46
1012.0,0.084,0.53
1016.0,0.078,0.6
1020.0,0.07,0.65
1024.0,0.059,0.65
1028.0,0.049,0.65
1032.0,0.038,0.6
1036.0,0.029,0.55
1040.0,0.022,0.49
1044.0,0.016,0.44
1048.0,0.012,0.39
1052.0,0.009,0.35
1056.0,0.0072,0.33
1060.0,0.0057,0.31
1064.0,0.0046,0.3
1068.0,0.0038,0.29
1072.0,0.003,0.27
1076.0,0.0024,0.26
1080.0,0.0018,0.23
1084.0,0.0015,0.22
1088.0,0.0012,0.21
1092.0,0.00095,0.19
1096.0,0.00073,0.18
1100.0,0.00056,0.16
1104.0,0.00042,0.14
1108.0,0.00032,0.12
1112.0,0.00024,0.11
1116.0,0.00019,0.098
1120.0,0.00014,0.088
1124.0,0.00011,0.076
1128.0,8.5e-05,0.071
1132.0,6.3e-05,0.061
1136.0,4.9e-05,0.055
1140.0,3.6e-05,0.047
1144.0,2.8e-05,0.042
1148.0,2e-05,0.035
1152.0,1.6e-05,0.031
1156.0,1.1e-05,0.027
1160.0,8.6e-06,0.023
1164.0,6.8e-06,0.021
1168.0,4.9e-06,0.018
1172.0,3.5e-06,0.014
1176.0,3.1e-06,0.014
1180.0,2.2e-06,0.012
